Repository: bjornsturmberg/NumBAT

Welcome to NumBAT!
--------------------

NumBAT, the Numerical Brillouin Analysis Tool, integrates electromagnetic and acoustic mode solvers to calculate the interactions of optical and acoustic waves in waveguides.

ORIGIN
------

NumBAT was developed by Bjorn Sturmberg, Christian Wolff, Chris Poulton and Michael Steel in a collaboration between Macquarie University and the University of Technology Sydney, as part of the Australian Research Council Discovery Project DP130100832.

File: backend/material_data/As2S3_2016_Smith.json
 {
  "file_name": "As2S3_2016_Smith",  // Name of this file, will be used as identifier
  "chemical": "As2S3",  // Chemical composition
  "author": "Smith",  // Author of data
  "date": "2016",  // Year of data publication/creation
  "institution": "Uni. of Sydney",  // Source institution
  "doi": "dx.doi.org/10.1364/OL.41.002338",  // doi or, failing that, the http address
  "n": 2.37,  // Refractive index []
  "s": 3200,  // Density [kg/m3]
  "c_11": 18.7e9,  // Stiffness tensor component [Pa]
  "c_12": 6.1e9,  // Stiffness tensor component [Pa]
  "c_44": 6.4e9,  // Stiffness tensor component [Pa]
  "p_11": 0.25,  // Photoelastic tensor component []
  "p_12": 0.24,  // Photoelastic tensor component []
  "p_44": 0.005,  // Photoelastic tensor component []
  "eta_11": 1.8e-3,  // Acoustic loss tensor component [Pa s]
  "eta_12": 1.45e-3,  // Acoustic loss tensor component [Pa s]
  "eta_44": 0.18e-3  // Acoustic loss tensor component [Pa s] 
}

File: backend/material_data/As2S3_2017_Morrison.json
 {
  "file_name": "As2S3_2017_Morrison",  // Name of this file, will be used as identifier
  "chemical": "As2S3",  // Chemical composition
  "author": "Morrison",  // Author of data
  "date": "2017",  // Year of data publication/creation
  "institution": "Uni. of Sydney",  // Source institution
  "doi": "dx.doi.org/10.1364/OPTICA.4.000847",  // doi or, failing that, the http address
  "n": 2.44,  // Refractive index []
  "s": 3150,  // Density [kg/m3]
  "c_11": 19.75e9,  // Stiffness tensor component [Pa]
  "c_12": 8.7e9,  // Stiffness tensor component [Pa]
  "c_44": 5.525e9,  // Stiffness tensor component [Pa]
  "p_11": 0.25,  // Photoelastic tensor component []
  "p_12": 0.23,  // Photoelastic tensor component []
  "p_44": 0.01,  // Photoelastic tensor component []
  "eta_11": 1.8e-3,  // Acoustic loss tensor component [Pa s]
  "eta_12": 1.45e-3,  // Acoustic loss tensor component [Pa s]
  "eta_44": 0.18e-3  // Acoustic loss tensor component [Pa s] 
}

File: backend/material_data/As2S3_2021_Poulton.json
{
 "file_name": "As2S3_2021_Poulton",  // Name of this file, will be used as identifier
 "chemical": "As2S3",  // Chemical composition
 "author": "Poulton",  // Author of data
 "date": "2021",  // Year of data publication/creation
 "institution": "xxx. of xxxx",  // Source institution
 "doi": "dx.doi.org/xx.xxxx/xx.xx.xxxxxx",  // doi or, failing that, the http address
 "Re_n": 2.45,  // Real part of refractive index []
 "Im_n": 0.0,  // Imaginary part of refractive index []
 "s": 3200,  // Density [kg/m3]
 "c_11": 18.9e9,  // Stiffness tensor component [Pa]
 "c_12": 6e9,  // Stiffness tensor component [Pa]
 "c_44": 6.4e9,  // Stiffness tensor component [Pa]
 "p_11": 0.25,  // Photoelastic tensor component []
 "p_12": 0.24,  // Photoelastic tensor component []
 "p_44": 0.005,  // Photoelastic tensor component []
 "eta_11": 1.8e-3,  // Acoustic loss tensor component [Pa s]
 "eta_12": 1.45e-3,  // Acoustic loss tensor component [Pa s]
 "eta_44": 0.18e-3  // Acoustic loss tensor component [Pa s]
}

File: backend/material_data/GaAs_2016_Smith.json
 {
  "file_name": "GaAs_2016_Smith",  // Name of this file, will be used as identifier
  "chemical": "GaAs",  // Chemical composition
  "author": "Smith",  // Author of data
  "date": "2016",  // Year of data publication/creation
  "institution": "Uni. of Sydney",  // Source institution
  "doi": "dx.doi.org/10.1364/OL.41.002338",  // doi or, failing that, the http address
  "n": 3.37,  // Refractive index []
  "s": 5320,  // Density [kg/m3]
  "c_11": 119e9,  // Stiffness tensor component [Pa]
  "c_12": 53.4e9,  // Stiffness tensor component [Pa]
  "c_44": 59.6e9,  // Stiffness tensor component [Pa]
  "p_11": -0.165,  // Photoelastic tensor component []
  "p_12": -0.14,  // Photoelastic tensor component []
  "p_44": -0.072,  // Photoelastic tensor component []
  "eta_11": 7.49e-3,  // Acoustic loss tensor component [Pa s]
  "eta_12": 0.72e-3,  // Acoustic loss tensor component [Pa s]
  "eta_44": 0.72e-3  // Acoustic loss tensor component [Pa s] 
}

File: backend/material_data/GaAs_2021_Poulton.json
{
 "file_name": "GaAs_2021_Poulton",  // Name of this file, will be used as identifier
 "chemical": "GaAs [100]",  // Chemical composition
 "author": "Poulton",  // Author of data
 "date": "2021",  // Year of data publication/creation
 "institution": "xxx. of xxxx",  // Source institution
 "doi": "dx.doi.org/xx.xxxx/xx.xx.xxxxxx",  // doi or, failing that, the http address
 "Re_n": 3.3701928728190023,  // Real part of refractive index []
 "Im_n": 0.0,  // Imaginary part of refractive index []
 "s": 5317,  // Density [kg/m3]
 "c_11": 118.8e9,  // Stiffness tensor component [Pa]
 "c_12": 53.7e9,  // Stiffness tensor component [Pa]
 "c_44": 59.4e9,  // Stiffness tensor component [Pa]
 "p_11": -0.165,  // Photoelastic tensor component []
 "p_12": -0.14,  // Photoelastic tensor component []
 "p_44": -0.072,  // Photoelastic tensor component []
 "eta_11": 7.49e-3,  // Acoustic loss tensor component [Pa s]
 "eta_12": 6.57e-3,  // Acoustic loss tensor component [Pa s]
 "eta_44": 0.72e-3  // Acoustic loss tensor component [Pa s]
}

File: backend/material_data/SiO2_2013_Laude.json
 {
  "file_name": "SiO2_2013_Laude",  // Name of this file, will be used as identifier
  "chemical": "SiO2",  // Chemical composition
  "author": "Laude",  // Author of data
  "date": "2013",  // Year of data publication/creation
  "institution": "CNRS",  // Source institution
  "doi": "dx.doi.org/10.1063/1.4801936",  // doi or, failing that, the http address
  "n": 1.44,  // Refractive index []
  "s": 2203,  // Density [kg/m3]
  "c_11": 78e9,  // Stiffness tensor component [Pa]
  "c_12": 16e9,  // Stiffness tensor component [Pa]
  "c_44": 31e9,  // Stiffness tensor component [Pa]
  "p_11": 0.12,  // Photoelastic tensor component []
  "p_12": 0.270,  // Photoelastic tensor component []
  "p_44": -0.073,  // Photoelastic tensor component []
  "eta_11": 1.6e-3,  // Acoustic loss tensor component [Pa s]
  "eta_12": 1.29e-3,  // Acoustic loss tensor component [Pa s]
  "eta_44": 0.16e-3  // Acoustic loss tensor component [Pa s] 
}

File: backend/material_data/SiO2_2015_Van_Laer.json
 {
  "file_name": "SiO2_2015_Van_Laer",  // Name of this file, will be used as identifier
  "chemical": "SiO2",  // Chemical composition
  "author": "Van Laer",  // Author of data
  "date": "2015",  // Year of data publication/creation
  "institution": "Ghent",  // Source institution
  "doi": "dx.doi.org/10.1038/nphoton.2015.11",  // doi or, failing that, the http address
  "n": 1.44,  // Refractive index []
  "s": 2203,  // Density [kg/m3]
  "c_11": 78e9,  // Stiffness tensor component [Pa]
  "c_12": 16e9,  // Stiffness tensor component [Pa]
  "c_44": 31e9,  // Stiffness tensor component [Pa]
  "p_11": 0.12,  // Photoelastic tensor component []
  "p_12": 0.270,  // Photoelastic tensor component []
  "p_44": -0.073,  // Photoelastic tensor component []
  "eta_11": 1.6e-3,  // Acoustic loss tensor component [Pa s]
  "eta_12": 1.29e-3,  // Acoustic loss tensor component [Pa s]
  "eta_44": 0.16e-3  // Acoustic loss tensor component [Pa s] 
}

File: backend/material_data/SiO2_2016_Smith.json
 {
  "file_name": "SiO2_2016_Smith",  // Name of this file, will be used as identifier
  "chemical": "SiO2",  // Chemical composition
  "author": "Smith",  // Author of data
  "date": "2016",  // Year of data publication/creation
  "institution": "Uni. of Sydney",  // Source institution
  "doi": "dx.doi.org/10.1364/OL.41.002338",  // doi or, failing that, the http address
  "n": 1.45,  // Refractive index []
  "s": 2200,  // Density [kg/m3]
  "c_11": 78.6e9,  // Stiffness tensor component [Pa]
  "c_12": 16.1e9,  // Stiffness tensor component [Pa]
  "c_44": 31.2e9,  // Stiffness tensor component [Pa]
  "p_11": 0.12,  // Photoelastic tensor component []
  "p_12": 0.27,  // Photoelastic tensor component []
  "p_44": -0.075,  // Photoelastic tensor component []
  "eta_11": 1.6e-3,  // Acoustic loss tensor component [Pa s]
  "eta_12": 1.29e-3,  // Acoustic loss tensor component [Pa s]
  "eta_44": 0.16e-3  // Acoustic loss tensor component [Pa s] 
}

File: backend/material_data/SiO2_2021_Poulton.json
{
 "file_name": "SiO2_2021_Poulton",  // Name of this file, will be used as identifier
 "chemical": "SiO2",  // Chemical composition
 "author": "Poulton",  // Author of data
 "date": "2021",  // Year of data publication/creation
 "institution": "xxx. of xxxx",  // Source institution
 "doi": "dx.doi.org/xx.xxxx/xx.xx.xxxxxx",  // doi or, failing that, the http address
 "Re_n": 1.45,  // Real part of refractive index []
 "Im_n": 0.0,  // Imaginary part of refractive index []
 "s": 2200,  // Density [kg/m3]
 "c_11": 78.5e9,  // Stiffness tensor component [Pa]
 "c_12": 16.1e9,  // Stiffness tensor component [Pa]
 "c_44": 31.2e9,  // Stiffness tensor component [Pa]
 "p_11": 0.121,  // Photoelastic tensor component []
 "p_12": 0.271,  // Photoelastic tensor component []
 "p_44": -0.075,  // Photoelastic tensor component []
 "eta_11": 1.6e-3,  // Acoustic loss tensor component [Pa s]
 "eta_12": 1.29e-3,  // Acoustic loss tensor component [Pa s]
 "eta_44": 0.16e-3  // Acoustic loss tensor component [Pa s]
}

File: backend/material_data/Si_2013_Laude.json
 {
  "file_name": "Si_2013_Laude",  // Name of this file, will be used as identifier
  "chemical": "Si",  // Chemical composition
  "author": "Laude",  // Author of data
  "date": "2013",  // Year of data publication/creation
  "institution": "CNRS",  // Source institution
  "doi": "dx.doi.org/10.1063/1.4801936",  // doi or, failing that, the http address
  "n": 3.47,  // Refractive index []
  "s": 2331,  // Density [kg/m3]
  "c_11": 166e9,  // Stiffness tensor component [Pa]
  "c_12": 64e9,  // Stiffness tensor component [Pa]
  "c_44": 79e9,  // Stiffness tensor component [Pa]
  "p_11": -0.1,  // Photoelastic tensor component []
  "p_12": -0.01,  // Photoelastic tensor component []
  "p_44": -0.051,  // Photoelastic tensor component []
  "eta_11": 1.6e-3,  // Acoustic loss tensor component [Pa s]
  "eta_12": 1.29e-3,  // Acoustic loss tensor component [Pa s]
  "eta_44": 0.16e-3  // Acoustic loss tensor component [Pa s] 
}

File: backend/material_data/Si_2015_Van_Laer.json
 {
  "file_name": "Si_2015_Van_Laer",  // Name of this file, will be used as identifier
  "chemical": "Si",  // Chemical composition
  "author": "Van Laer",  // Author of data
  "date": "2015",  // Year of data publication/creation
  "institution": "Ghent",  // Source institution
  "doi": "dx.doi.org/10.1038/nphoton.2015.11",  // doi or, failing that, the http address
  "n": 3.5,  // Refractive index []
  "s": 2330,  // Density [kg/m3]
  "c_11": 166e9,  // Stiffness tensor component [Pa]
  "c_12": 64e9,  // Stiffness tensor component [Pa]
  "c_44": 79e9,  // Stiffness tensor component [Pa]
  "p_11": -0.09,  // Photoelastic tensor component []
  "p_12": 0.017,  // Photoelastic tensor component []
  "p_44": -0.051,  // Photoelastic tensor component []
  "eta_11": 5.9e-3,  // Acoustic loss tensor component [Pa s]
  "eta_12": 5.16e-3,  // Acoustic loss tensor component [Pa s]
  "eta_44": 0.620e-3  // Acoustic loss tensor component [Pa s] 
}

File: backend/material_data/Si_2016_Smith.json
 {
  "file_name": "Si_2016_Smith",  // Name of this file, will be used as identifier
  "chemical": "Si",  // Chemical composition
  "author": "Smith",  // Author of data
  "date": "2016",  // Year of data publication/creation
  "institution": "Uni. of Sydney",  // Source institution
  "doi": "dx.doi.org/10.1364/OL.41.002338",  // doi or, failing that, the http address
  "n": 3.48,  // Refractive index []
  "s": 2329,  // Density [kg/m3]
  "c_11": 165.6e9,  // Stiffness tensor component [Pa]
  "c_12": 63.9e9,  // Stiffness tensor component [Pa]
  "c_44": 79.5e9,  // Stiffness tensor component [Pa]
  "p_11": -0.094,  // Photoelastic tensor component []
  "p_12": 0.017,  // Photoelastic tensor component []
  "p_44": -0.051,  // Photoelastic tensor component []
  "eta_11": 5.9e-3,  // Acoustic loss tensor component [Pa s]
  "eta_12": 5.16e-3,  // Acoustic loss tensor component [Pa s]
  "eta_44": 0.62e-3  // Acoustic loss tensor component [Pa s] 
}

File: backend/material_data/Si_2021_Poulton.json
{
 "file_name": "Si_2021_Poulton",  // Name of this file, will be used as identifier
 "chemical": "Si [100]",  // Chemical composition
 "author": "Poulton",  // Author of data
 "date": "2021",  // Year of data publication/creation
 "institution": "xxx. of xxxx",  // Source institution
 "doi": "dx.doi.org/xx.xxxx/xx.xx.xxxxxx",  // doi or, failing that, the http address
 "Re_n": 3.4757,  // Real part of refractive index []
 "Im_n": 0.0,  // Imaginary part of refractive index []
 "s": 2331,  // Density [kg/m3]
 "c_11": 165.8e9,  // Stiffness tensor component [Pa]
 "c_12": 63.9e9,  // Stiffness tensor component [Pa]
 "c_44": 79.6e9,  // Stiffness tensor component [Pa]
 "p_11": -0.094,  // Photoelastic tensor component []
 "p_12": 0.017,  // Photoelastic tensor component []
 "p_44": -0.051,  // Photoelastic tensor component []
 "eta_11": 5.9e-3,  // Acoustic loss tensor component [Pa s]
 "eta_12": 5.16e-3,  // Acoustic loss tensor component [Pa s]
 "eta_44": 0.62e-3  // Acoustic loss tensor component [Pa s]
}

File: backend/material_data/Si_test_anisotropic.json
 {
  "file_name": "Si_test_anisotropic",  // Name of this file, will be used as identifier
  "chemical": "Si",  // Chemical composition
  "author": "N/A",  // Author of data
  "date": "N/A",  // Year of data publication/creation
  "institution": "N/A",  // Source institution
  "doi": "N/A",  // doi or, failing that, the http address
  "n": 3.475686982,  // Refractive index []
  "s": 2329,  // Density [kg/m3]
  "c_11": 165.6e9,  // Stiffness tensor component [Pa]
  "c_12": 63.9e9,  // Stiffness tensor component [Pa]
  "c_44": 79.5e9,  // Stiffness tensor component [Pa]
  "p_11": -0.094,  // Photoelastic tensor component []
  "p_12": 0.017,  // Photoelastic tensor component []
  "p_44": -0.051,  // Photoelastic tensor component []
  "eta_11": 5.9e-3,  // Acoustic loss tensor component [Pa s]
  "eta_12": 5.16e-3,  // Acoustic loss tensor component [Pa s]
  "eta_44": 0.62e-3,  // Acoustic loss tensor component [Pa s] 
// Enter all components of tensors 
// (the chosen values reproduce the isotropic Si_2016_Smith material)
"c_13": 63.9e9,
"c_14": 0.0,
"c_15": 0.0,
"c_16": 0.0 ,
"c_21": 63.9e9,
"c_22": 165.6e9,
"c_23": 63.9e9,
"c_24": 0.0,
"c_25": 0.0,
"c_26": 0.0 ,
"c_31": 63.9e9,
"c_32": 63.9e9,
"c_33": 165.6e9,
"c_34": 0.0,
"c_35": 0.0,
"c_36": 0.0 ,
"c_41": 0.0,
"c_42": 0.0,
"c_43": 0.0,
"c_45": 0.0,
"c_46": 0.0 ,
"c_51": 0.0,
"c_52": 0.0,
"c_53": 0.0,
"c_54": 0.0,
"c_55": 79.5e9,
"c_56": 0.0 ,
"c_61": 0.0,
"c_62": 0.0,
"c_63": 0.0,
"c_64": 0.0,
"c_65": 0.0,
"c_66": 79.5e9 ,

"p_13": 0.017,
"p_14": 0.0,
"p_15": 0.0,
"p_16": 0.0 ,
"p_21": 0.017,
"p_22": -0.094,
"p_23": 0.017,
"p_24": 0.0,
"p_25": 0.0,
"p_26": 0.0,
"p_31": 0.017,
"p_32": 0.017,
"p_33": -0.094,
"p_34": 0.0,
"p_35": 0.0,
"p_36": 0.0 ,
"p_41": 0.0,
"p_42": 0.0,
"p_43": 0.0,
"p_45": 0.0,
"p_46": 0.0,
"p_51": 0.0,
"p_52": 0.0,
"p_53": 0.0,
"p_54": 0.0,
"p_55": -0.051,
"p_56": 0.0 ,
"p_61": 0.0,
"p_62": 0.0,
"p_63": 0.0,
"p_64": 0.0,
"p_65": 0.0,
"p_66": -0.051,

"eta_13": 5.16e-3,
"eta_14": 0.0,
"eta_15": 0.0,
"eta_16": 0.0,
"eta_21": 5.16e-3,
"eta_22": 5.9e-3,
"eta_23": 5.16e-3,
"eta_24": 0.0,
"eta_25": 0.0,
"eta_26": 0.0 ,
"eta_31": 5.16e-3,
"eta_32": 5.16e-3,
"eta_33": 5.9e-3,
"eta_34": 0.0,
"eta_35": 0.0,
"eta_36": 0.0,
"eta_41": 0.0,
"eta_42": 0.0,
"eta_43": 0.0,
"eta_45": 0.0,
"eta_46": 0.0 ,
"eta_51": 0.0,
"eta_52": 0.0,
"eta_53": 0.0,
"eta_54": 0.0,
"eta_55": 0.620e-3,
"eta_56": 0.0,
"eta_61": 0.0,
"eta_62": 0.0,
"eta_63": 0.0,
"eta_64": 0.0,
"eta_65": 0.0,
"eta_66": 0.620e-3
}

File: backend/material_data/Vacuum.json
 {
  "file_name": "Air",  // Name of this file, will be used as identifier
  "chemical": "Vacuum",  // Chemical composition
  "author": "N/A",  // Author of data
  "date": "N/A",  // Year of data publication/creation
  "institution": "N/A",  // Source institution
  "doi": "N/A",  // doi or, failing that, the http address
  "n": 1,  // Refractive index []
  "s": null,  // Density [kg/m3]
  "c_11": null,  // Stiffness tensor component [Pa]
  "c_12": null,  // Stiffness tensor component [Pa]
  "c_44": null,  // Stiffness tensor component [Pa]
  "p_11": null,  // Photoelastic tensor component []
  "p_12": null,  // Photoelastic tensor component []
  "p_44": null,  // Photoelastic tensor component []
  "eta_11": null,  // Acoustic loss tensor component [Pa s]
  "eta_12": null,  // Acoustic loss tensor component [Pa s]
  "eta_44": null  // Acoustic loss tensor component [Pa s] 
}
